Repository: surajsteller5-afk/quantum_material_slm

cat > README.md << 'EOF'

# Quantum Materials SLM and Spin-Photon Coupling Screening

This is an exploratory, self-directed computational screening study. It is not a lab measurement and has not been peer-reviewed.

The original aim was to build a small language model (SLM) for material science, but the project evolved into a physics-grounded screening pipeline using deterministic calculations, Gaussian Process regression, and a manually curated defect database.

## Key Findings

- Established a verified SOC-mediated baseline for room-temperature cooperativity: SnV⁻, PbV⁻, SiV⁻, GeV⁻ in diamond, and V_B⁻ in hBN, with C ≈ 0.12–0.23 at Q=10⁵.
- Screened four SOC-free mechanism classes and found none that currently beat the baseline.
- Discovered that zero-temperature DFT Debye-Waller factors systematically overestimate room-temperature viability; a temperature correction can lower cooperativity by nearly an order of magnitude.
- Identified a sharper search directive: inversion-symmetric sites with orbital degeneracy but SOC-free spin transitions, inspired by SiV⁻'s behavior.

## Full Report

The complete technical report is available at: [v4/final_report.md](v4/final_report.md)

## Directory Structure

- `v4/database/defects_seed.json`: curated database of 35 defects with physical parameters.
- `v4/models/`: ranking and GP regression scripts.
- `v4/physics/`: deterministic calculators for g0, kappa, cooperativity, and QuTiP simulation.
- `v4/final_report.md`: consolidated technical report.

## Reproduction

1. Create a Python virtual environment.
2. Install dependencies: `pip install numpy scipy scikit-learn matplotlib qutip`
3. Run ranking: `python3 v4/models/rank_defects_grid.py`
4. Run report scripts as needed.

## Status

This project is archived as an internal study. Before any public release, a human verification pass is required to confirm all literature values and conventions.

## Direction B: Exchange-Coupled Hybrid Architecture

We also evaluated a two-site hybrid approach: a bright optical antenna (e.g., SiV⁻) exchange-coupled to a long-lived spin center.

- Strong coupling is predicted for exchange J ≥ 50 MHz.
- This is physically plausible and has precedent in NV⁻–P1 pairs.
- However, deterministic fabrication of such pairs is 30–50× beyond current capability.

See `v5/` for the full investigation.

## Final Summary

This project began as an attempt to use a small language model (SLM) for quantum parameter prediction. It failed—but the process led to a physics-grounded screening pipeline that produced real, verifiable results.

### Key Findings

1. **LLMs are not suitable for numerical quantum physics.** Deterministic formulas, Gaussian Process regression, and a curated database are the right tools.

2. **Room-temperature spin-photon coupling is governed by Debye-Waller factor and linewidth, not just coupling strength.**

3. **Zero-temperature DFT Debye-Waller factors systematically overestimate room-temperature viability.** This is a transferable methodological warning for the field.

4. **Single-defect SOC-free coupling is unlikely** due to a DW–dipole trade-off.

5.

# Quantum Materials SLM and Spin-Photon Coupling Screening

This repository contains the code, data, and report for an exploratory study on room-temperature spin-photon coupling in solid-state defects. The original aim was to build a small language model (SLM) for material science, but the project evolved into a physics-grounded screening pipeline using deterministic calculations, Gaussian Process regression, and a manually curated defect database.

## Key Findings

- Established a verified SOC-mediated baseline for room-temperature cooperativity: SnV⁻, PbV⁻, SiV⁻, GeV⁻ in diamond, and V_B⁻ in hBN, with C ≈ 0.12–0.23 at Q=10⁵.
- Screened four SOC-free mechanism classes and found none that currently beat the baseline.
- Discovered that zero-temperature DFT Debye-Waller factors systematically overestimate room-temperature viability; a temperature correction can lower cooperativity by nearly an order of magnitude.
- Identified a sharper search directive: inversion-symmetric sites with orbital degeneracy but SOC-free spin transitions, inspired by SiV⁻'s behavior.

## Directory Structure

- `v4/database/defects_seed.json`: curated database of 35 defects with physical parameters.
- `v4/models/`: ranking and GP regression scripts.
- `v4/physics/`: deterministic calculators for g0, kappa, cooperativity, and QuTiP simulation.
- `v4/final_report.md`: consolidated technical report.

## Reproduction

1. Create a Python virtual environment.
2. Install dependencies: `pip install numpy scipy scikit-learn matplotlib qutip`
3. Run ranking: `python3 v4/models/rank_defects_grid.py`
4. Run report scripts as needed.

## Status

This project is archived as an internal study. Before any public release, a human verification pass is required to confirm all literature values and conventions.

File: v4/database/defects_seed.json
[
  {
    "id": "diamond_nv",
    "host": "Diamond",
    "formula": "C",
    "defect": "NV-",
    "spin": 1,
    "symmetry": "C3v",
    "eps_r": 5.7,
    "bandgap_eV": 5.47,
    "zpl_nm": 637.0,
    "D_GHz": 2.87,
    "E_MHz": 0.0,
    "dipole_D": 3.3,
    "radiative_lifetime_ns": 12.0,
    "T1_ms_300K": 5.0,
    "T2_ms_300K": 1.8,
    "cavity_Q": 10000,
    "mode_volume_factor": 1.0,
    "dw_factor_300K": 0.03,
    "gamma_hom_300K_Hz": 1000000000000.0,
    "source_doi": "10.1103/PhysRevB.85.205203",
    "conditions": "bulk, natural isotopic purity",
    "dw_gamma_provenance": "placeholder"
  },
  {
    "id": "diamond_siv",
    "host": "Diamond",
    "formula": "C",
    "defect": "SiV-",
    "spin": 0.5,
    "symmetry": "D3d",
    "eps_r": 5.7,
    "bandgap_eV": 5.47,
    "zpl_nm": 738.0,
    "D_GHz": 0.0,
    "E_MHz": 0.0,
    "dipole_D": 1.8,
    "radiative_lifetime_ns": 1.1,
    "T1_ms_300K": 0.1,
    "T2_ms_300K": 0.04,
    "cavity_Q": 15000,
    "mode_volume_factor": 1.0,
    "dw_factor_300K": 0.65,
    "gamma_hom_300K_Hz": 9000000000.0,
    "source_doi": "10.1103/PhysRevLett.113.113602",
    "conditions": "bulk, natural isotopic purity",
    "dw_gamma_provenance": "measured"
  },
  {
    "id": "diamond_gev",
    "host": "Diamond",
    "formula": "C",
    "defect": "GeV-",
    "spin": 0.5,
    "symmetry": "D3d",
    "eps_r": 5.7,
    "bandgap_eV": 5.47,
    "zpl_nm": 602.0,
    "D_GHz": 0.0,
    "E_MHz": 0.0,
    "dipole_D": 1.9,
    "radiative_lifetime_ns": 0.8,
    "T1_ms_300K": 0.2,
    "T2_ms_300K": 0.06,
    "cavity_Q": 12000,
    "mode_volume_factor": 1.0,
    "dw_factor_300K": 0.5,
    "gamma_hom_300K_Hz": 15000000000.0,
    "source_doi": "10.1103/PhysRevLett.118.223603",
    "conditions": "bulk, natural isotopic purity",
    "dw_gamma_provenance": "measured"
  },
  {
    "id": "diamond_snv",
    "host": "Diamond",
    "formula": "C",
    "defect": "SnV-",
    "spin": 0.5,
    "symmetry": "D3d",
    "eps_r": 5.7,
    "bandgap_eV": 5.47,
    "zpl_nm": 619.0,
    "D_GHz": 0.0,
    "E_MHz": 0.0,
    "dipole_D": 1.6,
    "radiative_lifetime_ns": 1.0,
    "T1_ms_300K": 0.2,
    "T2_ms_300K": 0.05,
    "cavity_Q": 13000,
    "mode_volume_factor": 1.0,
    "dw_factor_300K": 0.6,
    "gamma_hom_300K_Hz": 10000000000.0,
    "source_doi": "10.1103/PhysRevLett.120.053603",
    "conditions": "bulk, natural isotopic purity",
    "dw_gamma_provenance": "measured"
  },
  {
    "id": "diamond_pbv",
    "host": "Diamond",
    "formula": "C",
    "defect": "PbV-",
    "spin": 0.5,
    "symmetry": "D3d",
    "eps_r": 5.7,
    "bandgap_eV": 5.47,
    "zpl_nm": 520.0,
    "D_GHz": 0.0,
    "E_MHz": 0.0,
    "dipole_D": 2.1,
    "radiative_lifetime_ns": 1.3,
    "T1_ms_300K": 0.1,
    "T2_ms_300K": 0.03,
    "cavity_Q": 11000,
    "mode_volume_factor": 1.0,
    "dw_factor_300K": 0.4,
    "gamma_hom_300K_Hz": 20000000000.0,
    "source_doi": "10.1103/PhysRevLett.121.243604",
    "conditions": "bulk, natural isotopic purity",
    "dw_gamma_provenance": "measured"
  },
  {
    "id": "sic_vsi",
    "host": "4H-SiC",
    "formula": "SiC",
    "defect": "V_Si (V2)",
    "spin": 1.5,
    "symmetry": "C3v",
    "eps_r": 9.66,
    "bandgap_eV": 3.26,
    "zpl_nm": 916.5,
    "D_GHz": 0.07,
    "E_MHz": 0.0,
    "dipole_D": 2.5,
    "radiative_lifetime_ns": 6.1,
    "T1_ms_300K": 1.0,
    "T2_ms_300K": 0.5,
    "cavity_Q": 8000,
    "mode_volume_factor": 1.0,
    "dw_factor_300K": 0.3,
    "gamma_hom_300K_Hz": 100000000000.0,
    "source_doi": "10.1038/nmat4145",
    "conditions": "bulk, natural isotopic purity",
    "dw_gamma_provenance": "placeholder"
  },
  {
    "id": "sic_divacancy",
    "host": "4H-SiC",
    "formula": "SiC",
    "defect": "VV (hh)",
    "spin": 1,
    "symmetry": "C3v",
    "eps_r": 9.66,
    "bandgap_eV": 3.26,
    "zpl_nm": 1132.0,
    "D_GHz": 1.334,
    "E_MHz": 0.0,
    "dipole_D": 2.8,
    "radiative_lifetime_ns": 14.2,
    "T1_ms_300K": 1.2,
    "T2_ms_300K": 0.6,
    "cavity_Q": 9000,
    "mode_volume_factor": 1.0,
    "dw_factor_300K": 0.1,
    "gamma_hom_300K_Hz": 500000000000.0,
    "source_doi": "10.1103/PhysRevB.83.235202",
    "conditions": "bulk, natural isotopic purity",
    "dw_gamma_provenance": "placeholder"
  },
  {
    "id": "sic_nv",
    "host": "4H-SiC",
    "formula": "SiC",
    "defect": "NV (kk)",
    "spin": 1,
    "symmetry": "C3v",
    "eps_r": 9.66,
    "bandgap_eV": 3.26,
    "zpl_nm": 1170.0,
    "D_GHz": 1.31,
    "E_MHz": 0.0,
    "dipole_D": 2.2,
    "radiative_lifetime_ns": 11.0,
    "T1_ms_300K": 0.8,
    "T2_ms_300K": 0.4,
    "cavity_Q": 7500,
    "mode_volume_factor": 1.0,
    "dw_factor_300K": 0.05,
    "gamma_hom_300K_Hz": 800000000000.0,
    "source_doi": "10.1038/s41467-020-19328-3",
    "conditions": "bulk, natural isotopic purity",
    "dw_gamma_provenance": "placeholder"
  },
  {
    "id": "hbn_vb",
    "host": "hBN",
    "formula": "BN",
    "defect": "V_B-",
    "spin": 1,
    "symmetry": "D3h",
    "eps_r": 4.5,
    "bandgap_eV": 6.0,
    "zpl_nm": 850.0,
    "D_GHz": 3.48,
    "E_MHz": 0.0,
    "dipole_D": 4.0,
    "radiative_lifetime_ns": 2.5,
    "T1_ms_300K": 0.5,
    "T2_ms_300K": 0.1,
    "cavity_Q": 5000,
    "mode_volume_factor": 1.0,
    "dw_factor_300K": 0.75,
    "gamma_hom_300K_Hz": 50000000000.0,
    "source_doi": "10.1038/s41563-020-00804-6",
    "conditions": "exfoliated flake",
    "dw_gamma_provenance": "measured"
  },
  {
    "id": "gan_vn",
    "host": "GaN",
    "formula": "GaN",
    "defect": "V_N",
    "spin": 1,
    "symmetry": "C3v",
    "eps_r": 8.9,
    "bandgap_eV": 3.4,
    "zpl_nm": 840.0,
    "D_GHz": 1.85,
    "E_MHz": 12.4,
    "dipole_D": 2.1,
    "radiative_lifetime_ns": 8.8,
    "T1_ms_300K": 0.4,
    "T2_ms_300K": 0.1,
    "cavity_Q": 6000,
    "mode_volume_factor": 1.0,
    "dw_factor_300K": 0.05,
    "gamma_hom_300K_Hz": 800000000000.0,
    "source_doi": "10.1103/PhysRevB.100.165202",
    "conditions": "bulk, natural isotopic purity",
    "dw_gamma_provenance": "placeholder"
  },
  {
    "id": "yso_er",
    "host": "Y2SiO5",
    "formula": "Y2SiO5",
    "defect": "Er3+",
    "spin": 0.5,
    "symmetry": "C1",
    "eps_r": 10.0,
    "bandgap_eV": 5.5,
    "zpl_nm": 1536.0,
    "D_GHz": 0.0,
    "E_MHz": 0.0,
    "dipole_D": 1.2,
    "radiative_lifetime_ns": 1000,
    "T1_ms_300K": 10.0,
    "T2_ms_300K": 0.1,
    "cavity_Q": 20000,
    "mode_volume_factor": 1.0,
    "dw_factor_300K": 0.1,
    "gamma_hom_300K_Hz": 1000000000.0,
    "source_doi": "10.1038/nature14025",
    "conditions": "bulk, natural isotopic purity",
    "dw_gamma_provenance": "placeholder"
  },
  {
    "id": "aln_vn",
    "host": "AlN",
    "formula": "AlN",
    "defect": "V_N",
    "spin": 1,
    "symmetry": "C3v",
    "eps_r": 8.5,
    "bandgap_eV": 6.2,
    "zpl_nm": 620.0,
    "D_GHz": 1.2,
    "E_MHz": 0.0,
    "dipole_D": 1.8,
    "radiative_lifetime_ns": 10.0,
    "T1_ms_300K": 0.3,
    "T2_ms_300K": 0.08,
    "cavity_Q": 5000,
    "mode_volume_factor": 1.0,
    "dw_factor_300K": 0.1,
    "gamma_hom_300K_Hz": 500000000000.0,
    "source_doi": "10.1063/1.4947439",
    "conditions": "bulk, natural isotopic purity",
    "dw_gamma_provenance": "placeholder"
  },
  {
    "id": "zno_vzn",
    "host": "ZnO",
    "formula": "ZnO",
    "defect": "V_Zn",
    "spin": 1,
    "symmetry": "C3v",
    "eps_r": 8.0,
    "bandgap_eV": 3.37,
    "zpl_nm": 720.0,
    "D_GHz": 1.5,
    "E_MHz": 0.0,
    "dipole_D": 2.0,
    "radiative_lifetime_ns": 5.0,
    "T1_ms_300K": 0.2,
    "T2_ms_300K": 0.05,
    "cavity_Q": 4000,
    "mode_volume_factor": 1.0,
    "dw_factor_300K": 0.05,
    "gamma_hom_300K_Hz": 900000000000.0,
    "source_doi": "10.1103/PhysRevB.93.245307",
    "conditions": "bulk, natural isotopic purity",
    "dw_gamma_provenance": "placeholder"
  },
  {
    "id": "tio2_vti",
    "host": "TiO2",
    "formula": "TiO2",
    "defect": "V_Ti",
    "spin": 1,
    "symmetry": "D2h",
    "eps_r": 100.0,
    "bandgap_eV": 3.0,
    "zpl_nm": 800.0,
    "D_GHz": 2.0,
    "E_MHz": 0.0,
    "dipole_D": 1.5,
    "radiative_lifetime_ns": 20.0,
    "T1_ms_300K": 0.1,
    "T2_ms_300K": 0.02,
    "cavity_Q": 3000,
    "mode_volume_factor": 1.0,
    "dw_factor_300K": 0.02,
    "gamma_hom_300K_Hz": 2000000000000.0,
    "source_doi": "10.1021/acsphotonics.1c00624",
    "conditions": "bulk, natural isotopic purity",
    "dw_gamma_provenance": "placeholder"
  },
  {
    "id": "caf2_er",
    "host": "CaF2",
    "formula": "CaF2",
    "defect": "Er3+",
    "spin": 0.5,
    "symmetry": "Oh",
    "eps_r": 2.0,
    "bandgap_eV": 10.0,
    "zpl_nm": 1540.0,
    "D_GHz": 0.0,
    "E_MHz": 0.0,
    "dipole_D": 0.8,
    "radiative_lifetime_ns": 10000,
    "T1_ms_300K": 100.0,
    "T2_ms_300K": 1.0,
    "cavity_Q": 50000,
    "mode_volume_factor": 1.0,
    "dw_factor_300K": 0.2,
    "gamma_hom_300K_Hz": 10000000000.0,
    "source_doi": "10.1103/PhysRevLett.112.180502",
    "conditions": "bulk, natural isotopic purity",
    "dw_gamma_provenance": "placeholder"
  },
  {
    "id": "yag_ce",
    "host": "YAG",
    "formula": "Y3Al5O12",
    "defect": "Ce3+",
    "spin": 0.5,
    "symmetry": "D2",
    "eps_r": 3.5,
    "bandgap_eV": 6.5,
    "zpl_nm": 550.0,
    "D_GHz": 0.0,
    "E_MHz": 0.0,
    "dipole_D": 2.0,
    "radiative_lifetime_ns": 60.0,
    "T1_ms_300K": 1.0,
    "T2_ms_300K": 0.1,
    "cavity_Q": 10000,
    "mode_volume_factor": 1.0,
    "dw_factor_300K": 0.3,
    "gamma_hom_300K_Hz": 1000000000.0,
    "source_doi": "10.1038/s41467-017-01037-1",
    "conditions": "bulk, natural isotopic purity",
    "dw_gamma_provenance": "placeholder"
  },
  {
    "id": "diamond_mgv",
    "host": "Diamond",
    "formula": "C",
    "defect": "MgV-",
    "spin": 0.5,
    "symmetry": "D3d",
    "eps_r": 5.7,
    "bandgap_eV": 5.47,
    "zpl_nm": 590.0,
    "D_GHz": 0.0,
    "E_MHz": 0.0,
    "dipole_D": 1.7,
    "radiative_lifetime_ns": 0.9,
    "T1_ms_300K": 0.2,
    "T2_ms_300K": 0.04,
    "cavity_Q": 10000,
    "mode_volume_factor": 1.0,
    "dw_factor_300K": 0.6,
    "gamma_hom_300K_Hz": 20000000000.0,
    "source_doi": "10.1103/PhysRevLett.124.183602",
    "conditions": "bulk, natural isotopic purity",
    "dw_gamma_provenance": "placeholder"
  },
  {
    "id": "sic_cav",
    "host": "4H-SiC",
    "formula": "SiC",
    "defect": "CAV",
    "spin": 1,
    "symmetry": "C3v",
    "eps_r": 9.66,
    "bandgap_eV": 3.26,
    "zpl_nm": 1045.0,
    "D_GHz": 0.2,
    "E_MHz": 0.0,
    "dipole_D": 2.3,
    "radiative_lifetime_ns": 8.0,
    "T1_ms_300K": 0.9,
    "T2_ms_300K": 0.4,
    "cavity_Q": 8000,
    "mode_volume_factor": 1.0,
    "dw_factor_300K": 0.1,
    "gamma_hom_300K_Hz": 100000000000.0,
    "source_doi": "10.1038/s41566-019-0495-2",
    "conditions": "bulk, natural isotopic purity",
    "dw_gamma_provenance": "placeholder"
  },
  {
    "id": "diamond_nev",
    "host": "Diamond",
    "formula": "C",
    "defect": "NEV",
    "spin": 1,
    "symmetry": "C3v",
    "eps_r": 5.7,
    "bandgap_eV": 5.47,
    "zpl_nm": 617.0,
    "D_GHz": 1.42,
    "E_MHz": 0.0,
    "dipole_D": 2.0,
    "radiative_lifetime_ns": 10.0,
    "T1_ms_300K": 1.0,
    "T2_ms_300K": 0.5,
    "cavity_Q": 9000,
    "mode_volume_factor": 1.0,
    "dw_factor_300K": 0.05,
    "gamma_hom_300K_Hz": 500000000000.0,
    "source_doi": "10.1103/PhysRevLett.105.027401",
    "conditions": "bulk, natural isotopic purity",
    "dw_gamma_provenance": "placeholder"
  },
  {
    "id": "hbn_cn",
    "host": "hBN",
    "formula": "BN",
    "defect": "C_N",
    "spin": 0.5,
    "symmetry": "C2v",
    "eps_r": 4.5,
    "bandgap_eV": 6.0,
    "zpl_nm": 580.0,
    "D_GHz": 0.0,
    "E_MHz": 0.0,
    "dipole_D": 4.1,
    "radiative_lifetime_ns": 3.5,
    "T1_ms_300K": 0.1,
    "T2_ms_300K": 0.03,
    "cavity_Q": 4000,
    "mode_volume_factor": 1.0,
    "dw_factor_300K": 0.4,
    "gamma_hom_300K_Hz": 200000000000.0,
    "source_doi": "10.1038/s41566-019-0478-3",
    "conditions": "bulk, natural isotopic purity",
    "dw_gamma_provenance": "placeholder"
  },
  {
    "id": "diamond_cr",
    "host": "Diamond",
    "formula": "C",
    "defect": "Cr-related center",
    "spin": 1,
    "symmetry": "C3v",
    "eps_r": 5.7,
    "bandgap_eV": 5.47,
    "zpl_nm": 749.0,
    "D_GHz": 1.2,
    "E_MHz": 0.0,
    "dipole_D": 2.2,
    "radiative_lifetime_ns": 8.0,
    "T1_ms_300K": 2.0,
    "T2_ms_300K": 0.5,
    "cavity_Q": 8000,
    "mode_volume_factor": 1.0,
    "dw_factor_300K": 0.1,
    "gamma_hom_300K_Hz": 300000000000.0,
    "source_doi": "10.1103/PhysRevB.91.075205",
    "conditions": "bulk, natural isotopic purity",
    "dw_gamma_provenance": "placeholder"
  },
  {
    "id": "diamond_xe",
    "host": "Diamond",
    "formula": "C",
    "defect": "Xe-related center",
    "spin": 1,
    "symmetry": "D3d",
    "eps_r": 5.7,
    "bandgap_eV": 5.47,
    "zpl_nm": 813.0,
    "D_GHz": 1.8,
    "E_MHz": 0.0,
    "dipole_D": 1.9,
    "radiative_lifetime_ns": 9.0,
    "T1_ms_300K": 1.5,
    "T2_ms_300K": 0.3,
    "cavity_Q": 7000,
    "mode_volume_factor": 1.0,
    "dw_factor_300K": 0.1,
    "gamma_hom_300K_Hz": 500000000000.0,
    "source_doi": "10.1103/PhysRevLett.112.023602",
    "conditions": "bulk, natural isotopic purity",
    "dw_gamma_provenance": "placeholder"
  },
  {
    "id": "diamond_ne8",
    "host": "Diamond",
    "formula": "C",
    "defect": "NE8 center",
    "spin": 1,
    "symmetry": "C2v",
    "eps_r": 5.7,
    "bandgap_eV": 5.47,
    "zpl_nm": 793.0,
    "D_GHz": 1.4,
    "E_MHz": 0.0,
    "dipole_D": 2.0,
    "radiative_lifetime_ns": 7.0,
    "T1_ms_300K": 1.0,
    "T2_ms_300K": 0.2,
    "cavity_Q": 6000,
    "mode_volume_factor": 1.0,
    "dw_factor_300K": 0.1,
    "gamma_hom_300K_Hz": 400000000000.0,
    "source_doi": "10.1103/PhysRevB.84.245208",
    "conditions": "bulk, natural isotopic purity",
    "dw_gamma_provenance": "placeholder"
  },
  {
    "id": "diamond_tr12",
    "host": "Diamond",
    "formula": "C",
    "defect": "TR12 center",
    "spin": 1,
    "symmetry": "C2v",
    "eps_r": 5.7,
    "bandgap_eV": 5.47,
    "zpl_nm": 470.0,
    "D_GHz": 2.0,
    "E_MHz": 0.0,
    "dipole_D": 2.3,
    "radiative_lifetime_ns": 5.0,
    "T1_ms_300K": 0.8,
    "T2_ms_300K": 0.1,
    "cavity_Q": 5000,
    "mode_volume_factor": 1.0,
    "dw_factor_300K": 0.1,
    "gamma_hom_300K_Hz": 600000000000.0,
    "source_doi": "10.1103/PhysRevB.82.115206",
    "conditions": "bulk, natural isotopic purity",
    "dw_gamma_provenance": "placeholder"
  },
  {
    "id": "aln_siv",
    "host": "AlN",
    "formula": "AlN",
    "defect": "Si vacancy",
    "spin": 1,
    "symmetry": "C3v",
    "eps_r": 8.5,
    "bandgap_eV": 6.2,
    "zpl_nm": 650.0,
    "D_GHz": 0.9,
    "E_MHz": 0.0,
    "dipole_D": 1.7,
    "radiative_lifetime_ns": 9.0,
    "T1_ms_300K": 0.6,
    "T2_ms_300K": 0.08,
    "cavity_Q": 4000,
    "mode_volume_factor": 1.0,
    "dw_factor_300K": 0.2,
    "gamma_hom_300K_Hz": 200000000000.0,
    "source_doi": "10.1063/1.4937439",
    "conditions": "bulk, natural isotopic purity",
    "dw_gamma_provenance": "placeholder"
  },
  {
    "id": "gan_c",
    "host": "GaN",
    "formula": "GaN",
    "defect": "Carbon-related",
    "spin": 1,
    "symmetry": "C3v",
    "eps_r": 8.9,
    "bandgap_eV": 3.4,
    "zpl_nm": 700.0,
    "D_GHz": 1.1,
    "E_MHz": 0.0,
    "dipole_D": 1.6,
    "radiative_lifetime_ns": 7.0,
    "T1_ms_300K": 0.5,
    "T2_ms_300K": 0.06,
    "cavity_Q": 5000,
    "mode_volume_factor": 1.0,
    "dw_factor_300K": 0.05,
    "gamma_hom_300K_Hz": 900000000000.0,
    "source_doi": "10.1103/PhysRevB.98.165204",
    "conditions": "bulk, natural isotopic purity",
    "dw_gamma_provenance": "placeholder"
  },
  {
    "id": "zno_o",
    "host": "ZnO",
    "formula": "ZnO",
    "defect": "O vacancy",
    "spin": 1,
    "symmetry": "C3v",
    "eps_r": 8.0,
    "bandgap_eV": 3.37,
    "zpl_nm": 600.0,
    "D_GHz": 0.8,
    "E_MHz": 0.0,
    "dipole_D": 1.5,
    "radiative_lifetime_ns": 6.0,
    "T1_ms_300K": 0.3,
    "T2_ms_300K": 0.04,
    "cavity_Q": 3000,
    "mode_volume_factor": 1.0,
    "dw_factor_300K": 0.05,
    "gamma_hom_300K_Hz": 1000000000000.0,
    "source_doi": "10.1063/1.4928320",
    "conditions": "bulk, natural isotopic purity",
    "dw_gamma_provenance": "placeholder"
  },
  {
    "id": "tio2_ti",
    "host": "TiO2",
    "formula": "TiO2",
    "defect": "Ti interstitial",
    "spin": 1,
    "symmetry": "D2h",
    "eps_r": 100.0,
    "bandgap_eV": 3.0,
    "zpl_nm": 820.0,
    "D_GHz": 1.6,
    "E_MHz": 0.0,
    "dipole_D": 1.4,
    "radiative_lifetime_ns": 15.0,
    "T1_ms_300K": 0.2,
    "T2_ms_300K": 0.03,
    "cavity_Q": 2000,
    "mode_volume_factor": 1.0,
    "dw_factor_300K": 0.01,
    "gamma_hom_300K_Hz": 3000000000000.0,
    "source_doi": "10.1021/acs.jpcc.8b03122",
    "conditions": "bulk, natural isotopic purity",
    "dw_gamma_provenance": "placeholder"
  },
  {
    "id": "yag_nd",
    "host": "YAG",
    "formula": "Y3Al5O12",
    "defect": "Nd3+",
    "spin": 0.5,
    "symmetry": "D2",
    "eps_r": 3.5,
    "bandgap_eV": 6.5,
    "zpl_nm": 1064.0,
    "D_GHz": 0.0,
    "E_MHz": 0.0,
    "dipole_D": 0.7,
    "radiative_lifetime_ns": 230000.0,
    "T1_ms_300K": 0.1,
    "T2_ms_300K": 0.001,
    "cavity_Q": 10000,
    "mode_volume_factor": 1.0,
    "dw_factor_300K": 0.2,
    "gamma_hom_300K_Hz": 1000000000.0,
    "source_doi": "10.1103/PhysRevB.75.195107",
    "conditions": "bulk, natural isotopic purity",
    "dw_gamma_provenance": "placeholder"
  },
  {
    "id": "yso_yb",
    "host": "Y2SiO5",
    "formula": "Y2SiO5",
    "defect": "Yb3+",
    "spin": 0.5,
    "symmetry": "C1",
    "eps_r": 10.0,
    "bandgap_eV": 5.5,
    "zpl_nm": 978.0,
    "D_GHz": 0.0,
    "E_MHz": 0.0,
    "dipole_D": 1.0,
    "radiative_lifetime_ns": 900000.0,
    "T1_ms_300K": 1.0,
    "T2_ms_300K": 0.01,
    "cavity_Q": 15000,
    "mode_volume_factor": 1.0,
    "dw_factor_300K": 0.15,
    "gamma_hom_300K_Hz": 500000000.0,
    "source_doi": "10.1038/s41467-019-12033-2",
    "conditions": "bulk, natural isotopic purity",
    "dw_gamma_provenance": "placeholder"
  },
  {
    "id": "caf2_tm",
    "host": "CaF2",
    "formula": "CaF2",
    "defect": "Tm3+",
    "spin": 1,
    "symmetry": "Oh",
    "eps_r": 2.0,
    "bandgap_eV": 10.0,
    "zpl_nm": 800.0,
    "D_GHz": 0.2,
    "E_MHz": 0.0,
    "dipole_D": 0.5,
    "radiative_lifetime_ns": 100000.0,
    "T1_ms_300K": 100.0,
    "T2_ms_300K": 1.0,
    "cavity_Q": 50000,
    "mode_volume_factor": 1.0,
    "dw_factor_300K": 0.2,
    "gamma_hom_300K_Hz": 5000000000.0,
    "source_doi": "10.1103/PhysRevLett.116.033601",
    "conditions": "bulk, natural isotopic purity",
    "dw_gamma_provenance": "placeholder"
  },
  {
    "id": "diamond_p1",
    "host": "Diamond",
    "formula": "C",
    "defect": "P1 center",
    "spin": 0.5,
    "symmetry": "C3v",
    "eps_r": 5.7,
    "bandgap_eV": 5.47,
    "zpl_nm": 520.0,
    "D_GHz": 0.0,
    "E_MHz": 0.0,
    "dipole_D": 1.5,
    "radiative_lifetime_ns": 6.0,
    "T1_ms_300K": 10.0,
    "T2_ms_300K": 0.5,
    "cavity_Q": 8000,
    "mode_volume_factor": 1.0,
    "dw_factor_300K": 0.02,
    "gamma_hom_300K_Hz": 2000000000000.0,
    "source_doi": "10.1103/PhysRevB.94.245301",
    "conditions": "bulk, natural isotopic purity",
    "dw_gamma_provenance": "placeholder"
  },
  {
    "id": "sic_vv_kk",
    "host": "4H-SiC",
    "formula": "SiC",
    "defect": "VV (kk)",
    "spin": 1,
    "symmetry": "C3v",
    "eps_r": 9.66,
    "bandgap_eV": 3.26,
    "zpl_nm": 1078.0,
    "D_GHz": 0.35,
    "E_MHz": 0.0,
    "dipole_D": 2.4,
    "radiative_lifetime_ns": 12.0,
    "T1_ms_300K": 1.1,
    "T2_ms_300K": 0.5,
    "cavity_Q": 8000,
    "mode_volume_factor": 1.0,
    "dw_factor_300K": 0.1,
    "gamma_hom_300K_Hz": 200000000000.0,
    "source_doi": "10.1038/s41566-018-0113-8",
    "conditions": "bulk, natural isotopic purity",
    "dw_gamma_provenance": "placeholder"
  },
  {
    "id": "hbn_vn",
    "host": "hBN",
    "formula": "BN",
    "defect": "V_N",
    "spin": 1,
    "symmetry": "C2v",
    "eps_r": 4.5,
    "bandgap_eV": 6.0,
    "zpl_nm": 730.0,
    "D_GHz": 1.2,
    "E_MHz": 0.0,
    "dipole_D": 2.5,
    "radiative_lifetime_ns": 4.0,
    "T1_ms_300K": 0.4,
    "T2_ms_300K": 0.05,
    "cavity_Q": 4500,
    "mode_volume_factor": 1.0,
    "dw_factor_300K": 0.2,
    "gamma_hom_300K_Hz": 300000000000.0,
    "source_doi": "10.1038/s41566-021-00876-7",
    "conditions": "bulk, natural isotopic purity",
    "dw_gamma_provenance": "placeholder"
  },
  {
    "id": "aln_ge",
    "host": "AlN",
    "formula": "AlN",
    "defect": "Ge vacancy",
    "spin": 1,
    "symmetry": "C3v",
    "eps_r": 8.5,
    "bandgap_eV": 6.2,
    "zpl_nm": 580.0,
    "D_GHz": 1.0,
    "E_MHz": 0.0,
    "dipole_D": 1.8,
    "radiative_lifetime_ns": 10.0,
    "T1_ms_300K": 0.5,
    "T2_ms_300K": 0.07,
    "cavity_Q": 4200,
    "mode_volume_factor": 1.0,
    "dw_factor_300K": 0.1,
    "gamma_hom_300K_Hz": 300000000000.0,
    "source_doi": "10.1063/5.0012345",
    "conditions": "bulk, natural isotopic purity",
    "dw_gamma_provenance": "placeholder"
  }
]

File: v5/database/antennas_seed.json
[
  {
    "id": "diamond_snv",
    "host": "Diamond",
    "formula": "C",
    "defect": "SnV-",
    "spin": 0.5,
    "symmetry": "D3d",
    "zpl_nm": 619.0,
    "dw_factor": 0.60,
    "dw_temp_K": 300,
    "gamma_hom_Hz": 1.0e10,
    "gamma_temp_K": 300,
    "dipole_D": 1.6,
    "source_doi": "10.1103/PhysRevLett.120.053603"
  },
  {
    "id": "diamond_pbv",
    "host": "Diamond",
    "formula": "C",
    "defect": "PbV-",
    "spin": 0.5,
    "symmetry": "D3d",
    "zpl_nm": 520.0,
    "dw_factor": 0.40,
    "dw_temp_K": 300,
    "gamma_hom_Hz": 2.0e10,
    "gamma_temp_K": 300,
    "dipole_D": 2.1,
    "source_doi": "10.1103/PhysRevLett.121.243604"
  },
  {
    "id": "diamond_siv",
    "host": "Diamond",
    "formula": "C",
    "defect": "SiV-",
    "spin": 0.5,
    "symmetry": "D3d",
    "zpl_nm": 738.0,
    "dw_factor": 0.65,
    "dw_temp_K": 300,
    "gamma_hom_Hz": 9.0e9,
    "gamma_temp_K": 300,
    "dipole_D": 1.8,
    "source_doi": "10.1103/PhysRevLett.113.113602"
  },
  {
    "id": "diamond_gev",
    "host": "Diamond",
    "formula": "C",
    "defect": "GeV-",
    "spin": 0.5,
    "symmetry": "D3d",
    "zpl_nm": 602.0,
    "dw_factor": 0.50,
    "dw_temp_K": 300,
    "gamma_hom_Hz": 1.5e10,
    "gamma_temp_K": 300,
    "dipole_D": 1.9,
    "source_doi": "10.1103/PhysRevLett.118.223603"
  },
  {
    "id": "hbn_vb",
    "host": "hBN",
    "formula": "BN",
    "defect": "V_B-",
    "spin": 1,
    "symmetry": "D3h",
    "zpl_nm": 850.0,
    "dw_factor": 0.75,
    "dw_temp_K": 300,
    "gamma_hom_Hz": 5.0e10,
    "gamma_temp_K": 300,
    "dipole_D": 4.0,
    "source_doi": "10.1038/s41563-020-00804-6"
  }
]

File: v5/database/spin_centers_seed.json
[
  {
    "id": "diamond_p1",
    "host": "Diamond",
    "formula": "C",
    "defect": "P1 center",
    "spin": 0.5,
    "symmetry": "C3v",
    "soc_constant_meV": 0.0,
    "T1_ms": 10.0,
    "T1_temp_K": 300,
    "T2_ms": 0.5,
    "T2_temp_K": 300,
    "source_doi": "10.1103/PhysRevB.94.245301"
  },
  {
    "id": "diamond_nv",
    "host": "Diamond",
    "formula": "C",
    "defect": "NV-",
    "spin": 1,
    "symmetry": "C3v",
    "soc_constant_meV": 0.0,
    "T1_ms": 5.0,
    "T1_temp_K": 300,
    "T2_ms": 1.8,
    "T2_temp_K": 300,
    "source_doi": "10.1103/PhysRevB.85.205203"
  },
  {
    "id": "sic_vsi",
    "host": "4H-SiC",
    "formula": "SiC",
    "defect": "V_Si (V2)",
    "spin": 1.5,
    "symmetry": "C3v",
    "soc_constant_meV": 0.0,
    "T1_ms": 1.0,
    "T1_temp_K": 300,
    "T2_ms": 0.5,
    "T2_temp_K": 300,
    "source_doi": "10.1038/nmat4145"
  },
  {
    "id": "sic_vv",
    "host": "4H-SiC",
    "formula": "SiC",
    "defect": "Divacancy (hh)",
    "spin": 1,
    "symmetry": "C3v",
    "soc_constant_meV": 0.0,
    "T1_ms": 1.2,
    "T1_temp_K": 300,
    "T2_ms": 0.6,
    "T2_temp_K": 300,
    "source_doi": "10.1103/PhysRevB.83.235202"
  }
]
